Repository: gndec-yjs/Cement_Composites

## Theory and Applications of Cement Composites

| **[Contents](Contents/Content.md)** | **[Contact](Contents/Contact.md)** |  
***Visitor Count***

File: a.html
Appendix B: Illustrative Example for Validating the Analytical Model

Appendix B: Illustrative Example for Validating the Analytical Model

Case Study: Set - I

Steel Fibre Volume Fraction (Vf): 0.75%

  Exposure Duration: 1 month

  Concrete Compressive Strength (fck): 25 MPa

  Beam Width (B): 100 mm

  Beam Depth (D): 100 mm

  Span Length (L): 0.45 m (450 mm)

Input Parameters

Fibre Index (β): 0.045

  Gravimetric Loss (ηcal): 41.3%

  Actual Metal Loss (η): 69.75%

  Metal Loss Factor (fl): 
  fl = 1 - η = 1 - 0.6975 = 0.3025

Stress Mobilization Factor (γ): 0.87

  Depth Ratio (m/D): 0.4

  Reinforcement Index (ω): 0.314

  Depth Ratio (d'/D): 0.25

  Aspect Ratio of Fibre (l/D): 50

  Fibre Length (L): 0.45 m

Step-by-Step Calculations

Finding \( h_1/D \) and \( h_2/D \)

1. Calculate \( h_1/D \):
  
  Formula:

  \( h_1/D = \frac{2.4 \left( \beta \left(1 - \frac{m}{2D}\right) + f_l \gamma \right)}{\xi + 2.4\beta)

Substituting the values:

\( \xi = 1 \) (for SFRC)

  \( \beta = 0.045 \)

  \( f_l = 0.3025 \)

  \( \gamma = 0.87 \)

  \( m/D = 0.4 \)

Substituting these values into the formula:
  \[
  h_1/D = \frac{2.4 \left( 0.045 \left(1 - 0.2\right) + 0.3025 \times 0.87 \right)}{1 + 2.4 \times 0.045}
  \]

Calculating step-by-step:

\( 1 - 0.2 = 0.8 \)

  \( 0.045 \times 0.8 = 0.036 \)

  \( 0.3025 \times 0.87 \approx 0.263175 \)

  \( 0.036 + 0.263175 \approx 0.299175 \)

  \( 2.4 \times 0.045 \approx 0.108 \)

Finally:

  \[
  h_1/D \approx \frac{2.4 \times 0.299175}{1 + 0.108} \approx \frac{0.717}{1.108} \approx 0.647
  \]

2. Calculate \( h_2/D \):
  \[
  h_2/D = 1 - h_1/D \approx 1 - 0.647 = 0.353
  \]

Calculating the Maximum Moment \( M_u \)

The maximum moment (\( M_u \)) in the beam is calculated using the formula:

\[
M_u = 0.064 \times f_{ck} \times B \times D^2
\]
Substituting the values:

\[
M_u = 0.064 \times 25 \, \text{MPa} \times 100 \, \text{mm} \times (100 \, \text{mm})^2
\]

Calculating:

  \( (100)^2 = 10000 \, \text{mm}^2 \)

  \( M_u = 0.064 \times 25 \times 100 \times 10000 \)

  \( M_u = 1600000 \, \text{N.mm} \) or \( 1600 \, \text{kN.mm} \)

Calculating the Load \( P_u \)

The load (\( P_u \)) applied at the center during the three-point bending test is given by:

\[
P_u = \frac{4 \cdot M_u}{L}
\]
Substituting the calculated moment:
\[
P_u = \frac{4 \cdot 1600 \, \text{kN.mm}}{450 \, \text{mm}}
\]

Calculating:

  \( 4 \cdot 1600 = 6400 \, \text{kN.mm} \)

  \( P_u = \frac{6400}{450} \approx 14.22 \, \text{kN} \)

Conclusion

The calculated load \( P_u \) for the three-point bending test under the specified conditions is approximately 14.22 kN.

Comparison of Calculated and Experimental Values

Parameter	Value (kN)	

Calculated Load \( P_u \)	14.22	

Experimental Load	14.40	

The experimental value for this case was found to be 14.40 kN, indicating a close alignment with the calculated value.
